Repository: scattering/pycrysfml

pycrysfml
=========

This is a library to add Python bindings to the crysfml crystallographic library

The binding uses ctypes, which requires detailed knowledge of the representation
of fortran objects in memory and the details of the fortran subroutine calling
interface.  Only gfortran is supported in this release.  Details of other compilers
can be found from the code in the [chasm-interop](http://chasm-interop.cvs.sourceforge.net/viewvc/chasm-interop/chasm/include/compilers/)
C++/F90 interoperation library from LANL.

File: hklgen/HOBK/hobk_fit.pcr
COMM Ho2BaNiO5 D1B 1.5K  (Magnetic part: Basis Functions in numerical form)
! Current global Chi2 (Bragg contrib.) =      52.97    
! Files => DAT-file: hobk.dat,  PCR-file: hobk_bas
!Job Npr Nph Nba Nex Nsc Nor Dum Iwg Ilo Ias Res Ste Nre Cry Uni Cor Opt Aut
   1   5   2   0   2   0   0   0   0   0   0   0   0   0   0   0   0   0   1
!
!Ipr Ppl Ioc Mat Pcr Ls1 Ls2 Ls3 NLI Prf Ins Rpa Sym Hkl Fou Sho Ana
   0   0   1   0   1   0   4   0   0   1   3   1   1   0   0   0   0
!
! Lambda1  Lambda2    Ratio    Bkpos    Wdt    Cthm     muR   AsyLim   Rpolarz  2nd-muR -> Patt# 1
 2.524000 2.524000  1.00000   30.000  5.0000  0.0000  0.0000    5.00    0.0000  0.0000
!
!NCY  Eps  R_at  R_an  R_pr  R_gl     Thmin       Step       Thmax    PSD    Sent0
  5  0.10  1.00  1.00  1.00  1.00     10.0100   0.200000    89.8100   0.000   0.000
!
! Excluded regions (LowT  HighT) for Pattern#  1
        0.00        8.00
       90.00      180.00
! 
!
      20    !Number of refined parameters
!
!  Zero    Code    SyCos    Code   SySin    Code  Lambda     Code MORE ->Patt# 1
  0.08415  111.0  0.00000    0.0  0.00000    0.0 0.000000    0.00   0
!   Background coefficients/codes  for Pattern#  1  (Polynomial of 6th degree)
    7076.775    -154.697     458.857    -947.450     933.900    -293.350
       21.00       31.00       41.00        0.00        0.00        0.00
!-------------------------------------------------------------------------------
!  Data for PHASE number:   1  ==> Current R_Bragg for Pattern#  1:     3.44
!-------------------------------------------------------------------------------
Ho2BaNiO5      magph2
!
!Nat Dis Ang Pr1 Pr2 Pr3 Jbt Irf Isy Str Furth       ATZ    Nvk Npr More
   5   0   0 0.0 0.0 1.0   0   0   0   0   0       1211.800   0   5   1
!
!Jvi Jdi Hel Sol Mom Ter  Brind   RMua    RMub    RMuc   Jtyp  Nsp_Ref Ph_Shift N_Domains
   3   0   0   0   0   0  1.0000  0.0000  0.0000  0.0000    1      0      0      0
!
I m m m                  <--Space group symbol
!Atom   Typ       X        Y        Z     Biso       Occ     In Fin N_t Spc /Codes
BA     BA      0.50000  0.50000  0.00000  0.00000   0.12500   0   0   0    0  #nodisplay
                  0.00     0.00     0.00     0.00      0.00
HO     HO      0.50000  0.00000  0.20264  0.00000   0.25000   0   0   0    0  #color 0 1 0 1  bond NI O1 0 2.2
                  0.00     0.00    81.00     0.00      0.00
NI     NI      0.00000  0.00000  0.00000  0.00000   0.12500   0   0   0    0  #bond NI O2 0 2.2
                  0.00     0.00     0.00     0.00      0.00
O1     O       0.00000  0.24361  0.14959  0.00000   0.50000   0   0   0    0  
                  0.00   101.00    91.00     0.00      0.00
O2     O       0.50000  0.00000  0.00000  0.00000   0.12500   0   0   0    0  
                  0.00     0.00     0.00     0.00      0.00
!-------> Profile Parameters for Pattern #  1
!  Scale        Shape1      Bov      Str1      Str2      Str3   Strain-Model
  59.115       0.03836   0.51692   0.00000   0.00000   0.00000       0
    11.00000    61.000    51.000     0.000     0.000     0.000
!       U         V          W           X          Y        GauSiz   LorSiz Size-Model
   1.548000  -0.988306   0.338776   0.000000   0.000000   0.000000   0.000000    0
    121.000    131.000    141.000      0.000      0.000      0.000      0.000
!     a          b         c        alpha      beta       gamma      #Cell Info
   3.754165   5.729966  11.269396  90.000000  90.000000  90.000000   #box -0.50 1.50 -0.50 1.50 -0.15 1.15
  171.00000  161.00000  151.00000    0.00000    0.00000    0.00000
!  Pref1    Pref2      Asy1     Asy2     Asy3     Asy4  
  0.00000  0.00000  0.06085  0.00000  0.00000  0.00000
     0.00     0.00     0.00     0.00     0.00     0.00
!-------------------------------------------------------------------------------
!  Data for PHASE number:   2  ==> Current R_Bragg for Pattern#  1:     1.84
!-------------------------------------------------------------------------------
Ho2BaNiO5    (Irep 3 from BasIreps)
!
!Nat Dis Mom Pr1 Pr2 Pr3 Jbt Irf Isy Str Furth       ATZ    Nvk Npr More
   2   0   0 0.0 0.0 1.0   1  -1  -2   0   0          0.000   1   5   0
!
I -1                     <--Space group symbol for hkl generation
! Nsym   Cen  Laue Ireps N_Bas
     2     1     1    -1     2
! Real(0)-Imaginary(1) indicator for Ci
  0  0
!
SYMM x,y,z
BASR   1  0  0    0  0  1
BASI   0  0  0    0  0  0
SYMM  -x,y,-z
BASR   1  0  0    0  0  1
BASI   0  0  0    0  0  0
!
!Atom   Typ  Mag Vek    X      Y      Z       Biso    Occ      C1      C2      C3
!     C4     C5     C6      C7      C8      C9      MagPh
Ho     JHO3  1  0  0.50000 0.00000 0.20250 0.00000  1.00000   0.127   8.992   0.000  #color 0 1 0 1 scale 0.3
                      0.00    0.00   81.00    0.00     0.00   71.00  181.00    0.00
     0.000   0.000   0.000   0.000   0.000   0.000  0.00000
      0.00    0.00    0.00    0.00    0.00    0.00     0.00
Ni     MNI2  1  0  0.00000 0.00000 0.00000 0.00000  0.50000   0.585  -1.286   0.000  
                      0.00    0.00    0.00    0.00     0.00  191.00  201.00    0.00
     0.000   0.000   0.000   0.000   0.000   0.000  0.00000
      0.00    0.00    0.00    0.00    0.00    0.00     0.00
!-------> Profile Parameters for Pattern #  1
!  Scale        Shape1      Bov      Str1      Str2      Str3   Strain-Model
  59.115       0.03836   0.51692   0.00000   0.00000   0.00000       0
    11.00000    61.000    51.000     0.000     0.000     0.000
!       U         V          W           X          Y        GauSiz   LorSiz Size-Model
   1.548000  -0.988306   0.338776   0.000000   0.000000   0.000000   0.000000    0
    121.000    131.000    141.000      0.000      0.000      0.000      0.000
!     a          b         c        alpha      beta       gamma      #Cell Info
   3.754165   5.729966  11.269396  90.000000  90.000000  90.000000   #box -0.50 1.50 -0.50 1.50 -0.15 1.15
  171.00000  161.00000  151.00000    0.00000    0.00000    0.00000
!  Pref1    Pref2      Asy1     Asy2     Asy3     Asy4  
  0.00000  0.00000  0.06085  0.00000  0.00000  0.00000
     0.00     0.00     0.00     0.00     0.00     0.00
! Propagation vectors: 
   0.5000000   0.0000000   0.5000000          Propagation Vector  1
    0.000000    0.000000    0.000000
!  2Th1/TOF1    2Th2/TOF2  Pattern # 1
      10.010      89.810       1
